Repository: sddvacav/materials-evidence-stack

# Materials Evidence Stack

Minimal evidence-linked data model, source-bound answer demo, and evaluation scaffold for materials AI research.

## Why This Exists

Materials AI systems often produce answers that are hard to audit: a property value may come from a paper table, a figure caption, a patent claim, or a secondary summary, but the generated answer may not preserve that source chain. This project provides a small open-source evidence model and demo pipeline for keeping AI outputs tied to source evidence.

This public repository is intentionally small. It is derived from experience building larger local/private materials-evidence workflows for titanium alloy and titanium matrix composite research, including TiKB / TiForge-style schema design, provenance tracking, field lineage, quality gates, uncertainty labels, and audit records. The public seed keeps only reproducible demo fixtures and testable code so that it can be reviewed without private PDFs, closed datasets, credentials, or unverifiable model-performance claims.

The first target is simple and reproducible:

1. Represent source documents with provenance.
2. Represent structured materials facts with evidence spans.
3. Answer questions with explicit evidence links.
4. Evaluate whether each answer is source-bound.

## Use Cases

- Literature-to-property extraction research prototypes.
- Patent and technical document monitoring prototypes.
- Evidence-linked RAG demos for AI-for-science workflows.
- Reproducible benchmarks for extraction quality and citation-grounded answers.

## Quickstart

```bash
python -m venv .venv
.venv\Scripts\Activate.ps1  # Windows PowerShell
pip install -e .
python -m materials_evidence_stack.demo
pytest
```

Expected demo output:

```text
Question: What tensile strength was reported for the demo alloy?
Answer: The demo Ti alloy reports ultimate tensile strength of 980 MPa after laser-directed energy deposition and heat treatment under room temperature.
Evidence: demo_source_001#span_001
```

## Evidence Model

Each extracted fact keeps:

- `source_id`
- `source_title`
- `source_url`
- `source_type`
- `evidence_id`
- `evidence_text`
- `material_system`
- `process`
- `property_name`
- `property_value`
- `property_unit`
- `condition`
- `confidence`

See `docs/evidence_model.md`.

## OpenAI Evidence Packet

Before applying for OpenAI Codex for Open Source or the open-source fund, publish this repository and collect:

- Public repository URL.
- `v0.1.0` release URL.
- Green CI run URL.
- Demo terminal output.
- Roadmap issue links.
- Maintainer role statement.

See `docs/openai_application_note.md` and `docs/openai_evidence_packet_template.md`.

Additional publication materials:

- `docs/maintainer_statement.md`
- `docs/release_notes_v0.1.0.md`
- `docs/public_roadmap_issues.md`
- `docs/ci_evidence_placeholder.md`

## Evaluation Policy

Every answer should be evaluated on four checks:

1. Evidence coverage: is an evidence link present?
2. Citation fidelity: does the answer follow the cited evidence text?
3. Numeric accuracy: do values and units match the evidence?
4. Field completeness: are material, process, property, condition, and source fields populated?

This repository deliberately starts with a synthetic fixture so that the demo is reproducible without private PDFs, paid datasets, scraping credentials, or API keys.

## What This Repository Does Not Include

- No private PDFs.
- No paid or closed datasets.
- No unauthorized scraping.
- No API keys or account credentials.
- No claim that extracted facts are validated beyond the provided source evidence.

## Roadmap

- Add more public fixtures.
- Add extraction benchmarks.
- Add citation-grounded retrieval evaluation.
- Add patent-watch examples.
- Add a lightweight web demo.
- Add CI checks for evidence coverage and numeric accuracy.
- Add example notebooks for Ti/TiBw/LDED papers using only public/open examples.

File: qm21/data/source_pairs.csv
pair_id,paper_uid,doi,title,source_file_sha256,matrix_family,grade,material_state,process_route,temperature_c,test_mode,strain_rate_s1,reinforcement_class,dose_value,dose_unit,dose_actuality,beta_fraction_pct,baseline_grain_um,treated_grain_um,property,baseline_value,treated_value,unit,baseline_uncertainty,treated_uncertainty,uncertainty_type,evidence_grade,source_locator,control_class,primary_analysis,notes
LI2016_CP_HYB_YS,LI2016_MATDES,10.1016/j.matdes.2016.01.092,Strengthening behavior of in situ-synthesized (TiC-TiB)/Ti composites by powder metallurgy and hot extrusion,,cp-Ti,commercially-pure Ti,SPS+hot-extruded,powder metallurgy + SPS + hot extrusion,25,tension,0.0005,TiB+TiC,13.66,vol%,MEASURED_TOTAL,0,,,YS,484,916,MPa,8,44,reported dispersion,DIRECT_FIGURE_AND_TEXT,Fig. 6 and tensile-properties paragraph,A,1,Measured TiC 2.76 vol% plus TiB 10.90 vol%; three tensile specimens per material.
LI2016_CP_HYB_UTS,LI2016_MATDES,10.1016/j.matdes.2016.01.092,Strengthening behavior of in situ-synthesized (TiC-TiB)/Ti composites by powder metallurgy and hot extrusion,,cp-Ti,commercially-pure Ti,SPS+hot-extruded,powder metallurgy + SPS + hot extrusion,25,tension,0.0005,TiB+TiC,13.66,vol%,MEASURED_TOTAL,0,,,UTS,654,1138,MPa,7,17,reported dispersion,DIRECT_FIGURE_AND_TEXT,Fig. 6 and tensile-properties paragraph,A,1,Aligned TiB after extrusion; clean interface; large ductility penalty.
LI2016_CP_HYB_EL,LI2016_MATDES,10.1016/j.matdes.2016.01.092,Strengthening behavior of in situ-synthesized (TiC-TiB)/Ti composites by powder metallurgy and hot extrusion,,cp-Ti,commercially-pure Ti,SPS+hot-extruded,powder metallurgy + SPS + hot extrusion,25,tension,0.0005,TiB+TiC,13.66,vol%,MEASURED_TOTAL,0,,,EL,29,2.6,percent,2,1.8,reported dispersion,DIRECT_FIGURE_CONFLICT_TEXT,Fig. 6; text reports control EL 32.4%,A,1,Primary uses figure value 29%; alternative text value retained in conflict ledger.
BHAT2000_TIB_YS,BHAT2000_AFRL,,Processing Microstructure and Properties of Ti-6Al-4V Discontinuous Composites Produced by the Pre-Alloyed Powder Approach,b24f1202a4bfcb377885e7a8db5ed6a4f679f2ddf72d00edd6fcaac1eacaa921,Ti64,Ti-6Al-4V,as-processed,pre-alloyed powder metallurgy,25,tension,,TiB,11.5,vol%,PARTIAL_ACTUAL_PHASE_ESTIMATE,,,,YS,924,1284,MPa,,,not reported,FIGURE_DERIVED,Fig. 5 mechanical-property bars,A,1,Approximate total TiB fraction excludes unresolved coarse-primary contribution.
BHAT2000_TIB_UTS,BHAT2000_AFRL,,Processing Microstructure and Properties of Ti-6Al-4V Discontinuous Composites Produced by the Pre-Alloyed Powder Approach,b24f1202a4bfcb377885e7a8db5ed6a4f679f2ddf72d00edd6fcaac1eacaa921,Ti64,Ti-6Al-4V,as-processed,pre-alloyed powder metallurgy,25,tension,,TiB,11.5,vol%,PARTIAL_ACTUAL_PHASE_ESTIMATE,,,,UTS,993,1420,MPa,,,not reported,FIGURE_DERIVED,Fig. 5 mechanical-property bars,A,1,Coarse primary TiB is a fracture-initiation site.
BHAT2000_TIB_EL,BHAT2000_AFRL,,Processing Microstructure and Properties of Ti-6Al-4V Discontinuous Composites Produced by the Pre-Alloyed Powder Approach,b24f1202a4bfcb377885e7a8db5ed6a4f679f2ddf72d00edd6fcaac1eacaa921,Ti64,Ti-6Al-4V,as-processed,pre-alloyed powder metallurgy,25,tension,,TiB,11.5,vol%,PARTIAL_ACTUAL_PHASE_ESTIMATE,,,,EL,14,3.5,percent,,,not reported,FIGURE_DERIVED,Fig. 5 mechanical-property bars,A,1,No uncertainty reported.
BHAT2000_HYB35_YS,BHAT2000_AFRL,,Processing Microstructure and Properties of Ti-6Al-4V Discontinuous Composites Produced by the Pre-Alloyed Powder Approach,b24f1202a4bfcb377885e7a8db5ed6a4f679f2ddf72d00edd6fcaac1eacaa921,Ti64,Ti-6Al-4V,as-processed,pre-alloyed powder metallurgy,25,tension,,TiB+TiC,,vol%,UNRESOLVED_ACTUAL_PHASE_FRACTION,,,,YS,924,1443,MPa,,,not reported,FIGURE_DERIVED,Fig. 5; -35 mesh starting powder,A,1,Nominal alloy 1.4B-0.5C; actual TiB/TiC phase fractions unresolved.
BHAT2000_HYB35_UTS,BHAT2000_AFRL,,Processing Microstructure and Properties of Ti-6Al-4V Discontinuous Composites Produced by the Pre-Alloyed Powder Approach,b24f1202a4bfcb377885e7a8db5ed6a4f679f2ddf72d00edd6fcaac1eacaa921,Ti64,Ti-6Al-4V,as-processed,pre-alloyed powder metallurgy,25,tension,,TiB+TiC,,vol%,UNRESOLVED_ACTUAL_PHASE_FRACTION,,,,UTS,993,1575,MPa,,,not reported,FIGURE_DERIVED,Fig. 5; -35 mesh starting powder,A,1,Actual phase fraction unresolved; barred from unit-content efficiency.
BHAT2000_HYB35_EL,BHAT2000_AFRL,,Processing Microstructure and Properties of Ti-6Al-4V Discontinuous Composites Produced by the Pre-Alloyed Powder Approach,b24f1202a4bfcb377885e7a8db5ed6a4f679f2ddf72d00edd6fcaac1eacaa921,Ti64,Ti-6Al-4V,as-processed,pre-alloyed powder metallurgy,25,tension,,TiB+TiC,,vol%,UNRESOLVED_ACTUAL_PHASE_FRACTION,,,,EL,14,2.2,percent,,,not reported,FIGURE_DERIVED,Fig. 5; -35 mesh starting powder,A,1,Actual phase fraction unresolved.
BHAT2000_HYB250_YS,BHAT2000_AFRL,,Processing Microstructure and Properties of Ti-6Al-4V Discontinuous Composites Produced by the Pre-Alloyed Powder Approach,b24f1202a4bfcb377885e7a8db5ed6a4f679f2ddf72d00edd6fcaac1eacaa921,Ti64,Ti-6Al-4V,as-processed,pre-alloyed powder metallurgy,25,tension,,TiB+TiC,,vol%,UNRESOLVED_ACTUAL_PHASE_FRACTION,,,,YS,924,1496,MPa,,,not reported,FIGURE_DERIVED,Fig. 5; -250 mesh starting powder,A,1,Starting-powder size changes reinforcement morphology and strength.
BHAT2000_HYB250_UTS,BHAT2000_AFRL,,Processing Microstructure and Properties of Ti-6Al-4V Discontinuous Composites Produced by the Pre-Alloyed Powder Approach,b24f1202a4bfcb377885e7a8db5ed6a4f679f2ddf72d00edd6fcaac1eacaa921,Ti64,Ti-6Al-4V,as-processed,pre-alloyed powder metallurgy,25,tension,,TiB+TiC,,vol%,UNRESOLVED_ACTUAL_PHASE_FRACTION,,,,UTS,993,1602,MPa,,,not reported,FIGURE_DERIVED,Fig. 5; -250 mesh starting powder,A,1,Elevated-strength benefit reported to 538 C but not used in RT family estimate.
BHAT2000_HYB250_EL,BHAT2000_AFRL,,Processing Microstructure and Properties of Ti-6Al-4V Discontinuous Composites Produced by the Pre-Alloyed Powder Approach,b24f1202a4bfcb377885e7a8db5ed6a4f679f2ddf72d00edd6fcaac1eacaa921,Ti64,Ti-6Al-4V,as-processed,pre-alloyed powder metallurgy,25,tension,,TiB+TiC,,vol%,UNRESOLVED_ACTUAL_PHASE_FRACTION,,,,EL,14,2.2,percent,,,not reported,FIGURE_DERIVED,Fig. 5; -250 mesh starting powder,A,1,Actual phase fraction unresolved.
LI2026_T55_AR_L_YS,LI2026_JMST,10.1016/j.jmst.2025.02.101,Enhancing strength-ductility synergy of TiBw/Ti55 composites by introducing a bimodal grain structure,,near-alpha,Ti55,as-received,reaction hot pressing,25,tension,,TiBw,3.5,vol%,NOMINAL_PHASE_FRACTION,1,30.1,20.2,YS,793,922,MPa,15,20,figure digitization tolerance,FIGURE_DERIVED,Fig. 7b,A,1,Near-alpha matrix beta fraction reported below 2 vol%; exact bar values digitized approximately.
LI2026_T55_AR_L_UTS,LI2026_JMST,10.1016/j.jmst.2025.02.101,Enhancing strength-ductility synergy of TiBw/Ti55 composites by introducing a bimodal grain structure,,near-alpha,Ti55,as-received,reaction hot pressing,25,tension,,TiBw,3.5,vol%,NOMINAL_PHASE_FRACTION,1,30.1,20.2,UTS,902,1028,MPa,15,20,figure digitization tolerance,FIGURE_DERIVED,Fig. 7c,A,1,Network TiBw architecture.
LI2026_T55_AR_L_EL,LI2026_JMST,10.1016/j.jmst.2025.02.101,Enhancing strength-ductility synergy of TiBw/Ti55 composites by introducing a bimodal grain structure,,near-alpha,Ti55,as-received,reaction hot pressing,25,tension,,TiBw,3.5,vol%,NOMINAL_PHASE_FRACTION,1,30.1,20.2,EL,13.8,3.6,percent,0.7,0.5,figure digitization tolerance,FIGURE_DERIVED,Fig. 7d,A,1,Control elongation also stated in text as 13.8%.
LI2026_T55_AR_H_YS,LI2026_JMST,10.1016/j.jmst.2025.02.101,Enhancing strength-ductility synergy of TiBw/Ti55 composites by introducing a bimodal grain structure,,near-alpha,Ti55,as-received,reaction hot pressing,25,tension,,TiBw,7.0,vol%,NOMINAL_PHASE_FRACTION,1,30.1,21.0,YS,793,980,MPa,15,25,figure digitization tolerance,FIGURE_DERIVED,Fig. 7b,A,1,Higher TiBw content raises strength and further reduces ductility.
LI2026_T55_AR_H_UTS,LI2026_JMST,10.1016/j.jmst.2025.02.101,Enhancing strength-ductility synergy of TiBw/Ti55 composites by introducing a bimodal grain structure,,near-alpha,Ti55,as-received,reaction hot pressing,25,tension,,TiBw,7.0,vol%,NOMINAL_PHASE_FRACTION,1,30.1,21.0,UTS,902,1048,MPa,15,20,figure digitization tolerance,FIGURE_DERIVED,Fig. 7c,A,1,Cracked TiBw on fracture surface evidences load transfer.
LI2026_T55_AR_H_EL,LI2026_JMST,10.1016/j.jmst.2025.02.101,Enhancing strength-ductility synergy of TiBw/Ti55 composites by introducing a bimodal grain structure,,near-alpha,Ti55,as-received,reaction hot pressing,25,tension,,TiBw,7.0,vol%,NOMINAL_PHASE_FRACTION,1,30.1,21.0,EL,13.8,1.4,percent,0.7,0.3,figure digitization tolerance,FIGURE_DERIVED,Fig. 7d,A,1,Very low elongation in high-dose as-received composite.
LI2026_T55_HF_L_YS,LI2026_JMST,10.1016/j.jmst.2025.02.101,Enhancing strength-ductility synergy of TiBw/Ti55 composites by introducing a bimodal grain structure,,near-alpha,Ti55,hot-forged,hot forging after reaction hot pressing,25,tension,,TiBw,3.5,vol%,NOMINAL_PHASE_FRACTION,1,5.2,4.5,YS,946,1094,MPa,15,25,figure digitization tolerance,FIGURE_DERIVED,Fig. 7b,A,1,Bimodal alpha grains and increased GND density in both control and composite.
LI2026_T55_HF_L_UTS,LI2026_JMST,10.1016/j.jmst.2025.02.101,Enhancing strength-ductility synergy of TiBw/Ti55 composites by introducing a bimodal grain structure,,near-alpha,Ti55,hot-forged,hot forging after reaction hot pressing,25,tension,,TiBw,3.5,vol%,NOMINAL_PHASE_FRACTION,1,5.2,4.5,UTS,1040,1190,MPa,15,25,figure digitization tolerance,FIGURE_DERIVED,Fig. 7c,A,1,TiBw rotation contribution calculated by source as 13.9 MPa.
LI2026_T55_HF_L_EL,LI2026_JMST,10.1016/j.jmst.2025.02.101,Enhancing strength-ductility synergy of TiBw/Ti55 composites by introducing a bimodal grain structure,,near-alpha,Ti55,hot-forged,hot forging after reaction hot pressing,25,tension,,TiBw,3.5,vol%,NOMINAL_PHASE_FRACTION,1,5.2,4.5,EL,9.6,4.1,percent,0.6,0.5,figure digitization tolerance,FIGURE_DERIVED,Fig. 7d,A,1,Hot forging narrows the ductility penalty relative to the as-received matrix comparison.
LI2026_T55_HF_H_YS,LI2026_JMST,10.1016/j.jmst.2025.02.101,Enhancing strength-ductility synergy of TiBw/Ti55 composites by introducing a bimodal grain structure,,near-alpha,Ti55,hot-forged,hot forging after reaction hot pressing,25,tension,,TiBw,7.0,vol%,NOMINAL_PHASE_FRACTION,1,5.2,4.3,YS,946,1138,MPa,15,30,figure digitization tolerance,FIGURE_DERIVED,Fig. 7b,A,1,TiBw rotation contribution calculated by source as 18.6 MPa.
LI2026_T55_HF_H_UTS,LI2026_JMST,10.1016/j.jmst.2025.02.101,Enhancing strength-ductility synergy of TiBw/Ti55 composites by introducing a bimodal grain structure,,near-alpha,Ti55,hot-forged,hot forging after reaction hot pressing,25,tension,,TiBw,7.0,vol%,NOMINAL_PHASE_FRACTION,1,5.2,4.3,UTS,1040,1240,MPa,15,30,figure digitization tolerance,FIGURE_DERIVED,Fig. 7c,A,1,Network architecture retained at 30% height reduction.
LI2026_T55_HF_H_EL,LI2026_JMST,10.1016/j.jmst.2025.02.101,Enhancing strength-ductility synergy of TiBw/Ti55 composites by introducing a bimodal grain structure,,near-alpha,Ti55,hot-forged,hot forging after reaction hot pressing,25,tension,,TiBw,7.0,vol%,NOMINAL_PHASE_FRACTION,1,5.2,4.3,EL,9.6,1.3,percent,0.6,0.3,figure digitization tolerance,FIGURE_DERIVED,Fig. 7d,A,1,Load transfer mitigates matrix strain hardening but high dose remains brittle.
RIELLI2020_FC05_CYS,RIELLI2020_MATCHAR,10.1016/j.matchar.2020.110286,Single step heat treatment for the development of beta titanium composites with in-situ TiB and TiC reinforcement,,beta,Beta 21S,FC0.5,VAR + 1000C 12h furnace cooling,25,compression,0.01,TiB+TiC,0.5,wt% B4C,PRECURSOR_DOSE,,1033,196,CYS,801,1055,MPa,,,not reported,DIRECT_TABLE,mechanical-property table and text,A,1,Slow cooling changes alpha precipitation; actual TiB/TiC phase fraction not reported.
RIELLI2020_FC05_UCS,RIELLI2020_MATCHAR,10.1016/j.matchar.2020.110286,Single step heat treatment for the development of beta titanium composites with in-situ TiB and TiC reinforcement,,beta,Beta 21S,FC0.5,VAR + 1000C 12h furnace cooling,25,compression,0.01,TiB+TiC,0.5,wt% B4C,PRECURSOR_DOSE,,1033,196,UCS,1116,1521,MPa,,,not reported,DIRECT_TABLE,mechanical-property table and text,A,1,Three compression tests per composition.
RIELLI2020_FC05_DEF,RIELLI2020_MATCHAR,10.1016/j.matchar.2020.110286,Single step heat treatment for the development of beta titanium composites with in-situ TiB and TiC reinforcement,,beta,Beta 21S,FC0.5,VAR + 1000C 12h furnace cooling,25,compression,0.01,TiB+TiC,0.5,wt% B4C,PRECURSOR_DOSE,,1033,196,MAX_COMPRESSION_STRAIN,23.8,14.6,percent,,,not reported,DIRECT_TABLE,mechanical-property table and text,A,1,Ductility loss at low precursor dose.
RIELLI2020_FC15_CYS,RIELLI2020_MATCHAR,10.1016/j.matchar.2020.110286,Single step heat treatment for the development of beta titanium composites with in-situ TiB and TiC reinforcement,,beta,Beta 21S,FC1.5,VAR + 1000C 12h furnace cooling,25,compression,0.01,TiB+TiC,1.5,wt% B4C,PRECURSOR_DOSE,,1033,150,CYS,801,1281,MPa,,,not reported,DIRECT_TABLE,mechanical-property table and text,A,1,Peak strength occurs at intermediate precursor dose.
RIELLI2020_FC15_UCS,RIELLI2020_MATCHAR,10.1016/j.matchar.2020.110286,Single step heat treatment for the development of beta titanium composites with in-situ TiB and TiC reinforcement,,beta,Beta 21S,FC1.5,VAR + 1000C 12h furnace cooling,25,compression,0.01,TiB+TiC,1.5,wt% B4C,PRECURSOR_DOSE,,1033,150,UCS,1116,1680,MPa,,,not reported,DIRECT_TABLE,mechanical-property table and text,A,1,Peak strength occurs at intermediate precursor dose.
RIELLI2020_FC15_DEF,RIELLI2020_MATCHAR,10.1016/j.matchar.2020.110286,Single step heat treatment for the development of beta titanium composites with in-situ TiB and TiC reinforcement,,beta,Beta 21S,FC1.5,VAR + 1000C 12h furnace cooling,25,compression,0.01,TiB+TiC,1.5,wt% B4C,PRECURSOR_DOSE,,1033,150,MAX_COMPRESSION_STRAIN,23.8,13.2,percent,,,not reported,DIRECT_TABLE,mechanical-property table and text,A,1,Lowest maximum deformation in dose series.
RIELLI2020_FC3_CYS,RIELLI2020_MATCHAR,10.1016/j.matchar.2020.110286,Single step heat treatment for the development of beta titanium composites with in-situ TiB and TiC reinforcement,,beta,Beta 21S,FC3,VAR + 1000C 12h furnace cooling,25,compression,0.01,TiB+TiC,3.0,wt% B4C,PRECURSOR_DOSE,,1033,24,CYS,801,1205,MPa,,,not reported,DIRECT_TABLE,mechanical-property table and text,A,1,Strength falls from FC1.5 despite stronger grain refinement because beta-matrix softening and alpha reduction compete.
RIELLI2020_FC3_UCS,RIELLI2020_MATCHAR,10.1016/j.matchar.2020.110286,Single step heat treatment for the development of beta titanium composites with in-situ TiB and TiC reinforcement,,beta,Beta 21S,FC3,VAR + 1000C 12h furnace cooling,25,compression,0.01,TiB+TiC,3.0,wt% B4C,PRECURSOR_DOSE,,1033,24,UCS,1116,1636,MPa,,,not reported,DIRECT_TABLE,mechanical-property table and text,A,1,Non-monotonic dose response.
RIELLI2020_FC3_DEF,RIELLI2020_MATCHAR,10.1016/j.matchar.2020.110286,Single step heat treatment for the development of beta titanium composites with in-situ TiB and TiC reinforcement,,beta,Beta 21S,FC3,VAR + 1000C 12h furnace cooling,25,compression,0.01,TiB+TiC,3.0,wt% B4C,PRECURSOR_DOSE,,1033,24,MAX_COMPRESSION_STRAIN,23.8,20.5,percent,,,not reported,DIRECT_TABLE,mechanical-property table and text,A,1,Ductility partially recovers at highest dose while strength decreases.
TI65_RT_UTS,TI65_INTERNAL_2026,,Ti65 plus 3W versus Ti65 plus 3W plus 1.8TiB2 internal archive,,Ti65,Ti65+3W,as-built,L-DED,25,tension,,TiB2-derived,1.8,wt% TiB2,PRECURSOR_DOSE,,,,UTS,1601.24,1666.75,MPa,,,not reported,INTERNAL_PRESENTATION,Ti65 research presentation mechanical-property slide,A,1,Reinforcement-only comparison on fixed +3W background; not Gold.
TI65_RT_EL,TI65_INTERNAL_2026,,Ti65 plus 3W versus Ti65 plus 3W plus 1.8TiB2 internal archive,,Ti65,Ti65+3W,as-built,L-DED,25,tension,,TiB2-derived,1.8,wt% TiB2,PRECURSOR_DOSE,,,,EL,7.86,1.87,percent,,,not reported,INTERNAL_PRESENTATION,Ti65 research presentation mechanical-property slide,A,1,Strong ductility loss; sample/protocol UID pending.
TI65_650_UTS,TI65_INTERNAL_2026,,Ti65 plus 3W versus Ti65 plus 3W plus 1.8TiB2 internal archive,,Ti65,Ti65+3W,as-built,L-DED,650,tension,,TiB2-derived,1.8,wt% TiB2,PRECURSOR_DOSE,,,,UTS,807.06,943.50,MPa,49.04,49.04,derived from reported contrast CI,DERIVED_CALCULATION_FROM_QM12,QM12 controlled internal contrast,A,0,Baseline reconstructed from rounded delta and percent change; sensitivity only.
TI65_650_YS,TI65_INTERNAL_2026,,Ti65 plus 3W versus Ti65 plus 3W plus 1.8TiB2 internal archive,,Ti65,Ti65+3W,as-built,L-DED,650,tension,,TiB2-derived,1.8,wt% TiB2,PRECURSOR_DOSE,,,,YS,701.50,796.43,MPa,59.23,59.23,derived from reported contrast CI,DERIVED_CALCULATION_FROM_QM12,QM12 controlled internal contrast,A,0,Original absolute values and condition UIDs absent.
TI65_650_EL,TI65_INTERNAL_2026,,Ti65 plus 3W versus Ti65 plus 3W plus 1.8TiB2 internal archive,,Ti65,Ti65+3W,as-built,L-DED,650,tension,,TiB2-derived,1.8,wt% TiB2,PRECURSOR_DOSE,,,,EL,9.146,5.031,percent,1.47,1.47,derived from reported contrast CI,DERIVED_CALCULATION_FROM_QM12,QM12 controlled internal contrast,A,0,Sensitivity only.
TI65_700_UTS,TI65_INTERNAL_2026,,Ti65 plus 3W versus Ti65 plus 3W plus 1.8TiB2 internal archive,,Ti65,Ti65+3W,as-built,L-DED,700,tension,,TiB2-derived,1.8,wt% TiB2,PRECURSOR_DOSE,,,,UTS,533.99,664.92,MPa,50.27,50.27,derived from reported contrast CI,DERIVED_CALCULATION_FROM_QM12,QM12 controlled internal contrast,A,0,Baseline reconstructed from rounded delta and percent change; sensitivity only.
TI65_700_YS,TI65_INTERNAL_2026,,Ti65 plus 3W versus Ti65 plus 3W plus 1.8TiB2 internal archive,,Ti65,Ti65+3W,as-built,L-DED,700,tension,,TiB2-derived,1.8,wt% TiB2,PRECURSOR_DOSE,,,,YS,449.05,631.26,MPa,101.40,101.40,derived from reported contrast CI,DERIVED_CALCULATION_FROM_QM12,QM12 controlled internal contrast,A,0,Original absolute values and condition UIDs absent.
TI65_700_EL,TI65_INTERNAL_2026,,Ti65 plus 3W versus Ti65 plus 3W plus 1.8TiB2 internal archive,,Ti65,Ti65+3W,as-built,L-DED,700,tension,,TiB2-derived,1.8,wt% TiB2,PRECURSOR_DOSE,,,,EL,14.781,19.637,percent,9.70,9.70,derived from reported contrast CI,DERIVED_CALCULATION_FROM_QM12,QM12 controlled internal contrast,A,0,Sign reversal is not proof of toughening; matrix softening/dynamic recovery is a competing explanation.
